Repository: AstroHuntsman/gunagala

Gunagala
===================================

.. image:: http://img.shields.io/badge/powered%20by-AstroPy-orange.svg?style=flat
    :target: http://www.astropy.org
    :alt: Powered by Astropy Badge

This is a Python package for modelling the performance of astronomical instruments, including
SNR/ETC/sensitivity limit calculations and generation of simulated data. The documentation is at
`gunagala.readthedocs.io <https://gunagala.readthedocs.io/>`_

Gunagala is named as a gesture of respect to the traditional custodians of the land on which Siding
Spring Observatory sits, the Kamilaroi people of northern New South Wales. Gunagala is 'sky' in
the Kamilaroi/Gamilaraay language

File: gunagala/data/performance_data/Thorlabs_Protected_Gold_Coating_45deg.csv (part 1 of 3)
,,Wavelength (µm),"Reflectance, P-Pol. (%)","Reflectance, S-Pol. (%)","Reflectance, Unpol. (%)"
,,19.999,92.053575024,97.1898090497,94.6216920369
,,19.991,92.0554646095,97.189504133,94.6224843712
,,19.980,92.0573601321,97.1892027382,94.6232814352
,,19.969,92.0592616111,97.188906091,94.624083851
Product Raw Data,,19.961,92.0611690657,97.1886141221,94.6248915939
Reflectance of Optics with Protected Gold Coating,,19.950,92.0630825155,97.1883255364,94.6257040259
,,19.939,92.0650019797,97.18804151,94.6265217449
Item #,Ending in -M01,19.931,92.066927478,97.1877619754,94.6273447267
DISCLAIMER: The data presented here are typical. Slight variations in performance data will occur from lot to lot. Please contact Technical Support with any questions regarding the use or reliability of this data.,,19.921,92.0688590319,97.1874856884,94.6281723602
,,19.910,92.0707966632,97.187213777,94.6290052201
,,19.899,92.0727403938,97.1869461751,94.6298432844
,,19.891,92.0746902456,97.1866828175,94.6306865315
,,19.880,92.0766462408,97.1864225276,94.6315343842
,,19.869,92.0786084015,97.1861663695,94.6323873855
"This data may be used in publications. However, please cite Thorlabs as the source.",,19.861,92.08057675,97.1859142796,94.6332455148
,,19.850,92.0825513088,97.1856651293,94.634108219
,,19.839,92.0845321003,97.1854199374,94.6349760189
Additional Information:,,19.831,92.0865191474,97.1851786417,94.6358488945
"The coating's reflectance was measured as a function of polarization at a 45° AOI. For measurements at a 12° AOI, please see the other tab below.",,19.820,92.0885124727,97.1849401607,94.6367263167
,,19.810,92.0905120991,97.184705469,94.6376087841
,,19.799,92.0925180498,97.1844745059,94.6384962779
,,19.791,92.0945303478,97.1842472115,94.6393887797
,,19.780,92.0965490165,97.1840225661,94.6402857913
,,19.769,92.0985740791,97.1838014861,94.6411877826
,,19.761,92.1006055594,97.1835839128,94.6420947361
,,19.750,92.1026434809,97.1833688708,94.6430061759
,,19.739,92.1046878675,97.183157235,94.6439225512
,,19.731,92.106738743,97.1829489483,94.6448438457
,,19.720,92.1087961316,97.1827430782,94.6457696049
,,19.710,92.1108600575,97.1825404591,94.6467002583
,,19.701,92.1129305451,97.1823410355,94.6476357903
,,19.691,92.1150076187,97.1821439168,94.6485757677
,,19.680,92.1170913031,97.1819498981,94.6495206006
,,19.669,92.119181623,97.1817589254,94.6504702742
,,19.661,92.1212786033,97.1815709453,94.6514247743
,,19.650,92.1233822692,97.1813851221,94.6523836956
,,19.639,92.1254926458,97.1812021994,94.6533474226
,,19.631,92.1276097586,97.1810221252,94.6543159419
,,19.620,92.129733633,97.180844103,94.655288868
,,19.609,92.1318642947,97.1806688398,94.6562665673
,,19.601,92.1340017697,97.1804962849,94.6572490273
,,19.591,92.1361460838,97.1803256799,94.6582358819
,,19.580,92.1382972633,97.1801576963,94.6592274798
,,19.569,92.1404553345,97.1799922848,94.6602238097
,,19.561,92.142620324,97.1798293969,94.6612248604
,,19.550,92.1447922584,97.179668324,94.6622302912
,,19.539,92.1469711645,97.1795096908,94.6632404277
,,19.531,92.1491570696,97.1793534502,94.6642552599
,,19.520,92.1513500007,97.1791989291,94.6652744649
,,19.509,92.1535499852,97.1790467192,94.6662983522
,,19.501,92.1557570509,97.1788967747,94.6673269128
,,19.490,92.1579712255,97.1787484568,94.6683598412
,,19.480,92.160192537,97.1786023254,94.6693974312
,,19.471,92.1624210135,97.1784583358,94.6704396747
,,19.461,92.1646566835,97.1783158827,94.6714862831
,,19.450,92.1668995756,97.178175495,94.6725375353
,,19.439,92.1691497185,97.1780371294,94.6735934239
,,19.431,92.1714071414,97.177900743,94.6746539422
,,19.420,92.1736718733,97.1777657746,94.6757188239
,,19.409,92.1759439438,97.1776327121,94.676788328
,,19.401,92.1782233826,97.1775015141,94.6778624483
,,19.390,92.1805102195,97.1773716501,94.6789409348
,,19.379,92.1828044846,97.1772435795,94.6800240321
,,19.371,92.1851062083,97.1771172621,94.6811117352
,,19.360,92.1874154212,97.1769921975,94.6822038094
,,19.350,92.189732154,97.1768688173,94.6833004856
,,19.341,92.1920564378,97.1767470825,94.6844017601
,,19.331,92.1943883038,97.1766265217,94.6855074128
,,19.320,92.1967277836,97.1765075397,94.6866176617
,,19.312,92.1990749089,97.176390099,94.6877325039
,,19.301,92.2014297117,97.1762737561,94.6888517339
,,19.290,92.2037922242,97.1761588898,94.689975557
,,19.279,92.206162479,97.176045464,94.6911039715
,,19.271,92.2085405088,97.1759334426,94.6922369757
,,19.260,92.2109263466,97.1758224191,94.6933743828
,,19.249,92.2133200257,97.1757127385,94.6945163821
,,19.241,92.2157215795,97.1756043661,94.6956629728
,,19.230,92.218131042,97.1754969212,94.6968139816
,,19.220,92.2205484471,97.1753907251,94.6979695861
,,19.211,92.2229738291,97.1752857443,94.6991297867
,,19.201,92.2254072228,97.175181623,94.7002944229
,,19.190,92.227848663,97.1750786597,94.7014636613
,,19.182,92.2302981848,97.174976822,94.7026375034
,,19.171,92.2327558237,97.1748757783,94.703815801
,,19.160,92.2352216155,97.1747758049,94.7049987102
,,19.149,92.2376955962,97.1746768708,94.7061862335
,,19.141,92.2401778021,97.1745789452,94.7073783736
,,19.130,92.2426682698,97.1744817279,94.7085749988
,,19.119,92.2451670363,97.1743854665,94.7097762514
,,19.111,92.2476741388,97.1742901317,94.7109821353
,,19.100,92.2501896149,97.174195445,94.7121925299
,,19.090,92.2527135023,97.1741016342,94.7134075683
,,19.081,92.2552458394,97.1740086709,94.7146272551
,,19.071,92.2577866645,97.1739162979,94.7158514812
,,19.060,92.2603360165,97.1738247238,94.7170803701
,,19.052,92.2628939345,97.1737339214,94.7183139279
,,19.041,92.265460458,97.1736436535,94.7195520558
,,19.030,92.2680356269,97.1735541107,94.7207948688
,,19.022,92.2706194812,97.1734652667,94.7220423739
,,19.011,92.2732120614,97.1733769038,94.7232944826
,,19.000,92.2758134085,97.173289195,94.7245513017
,,18.989,92.2784235635,97.1732021152,94.7258128393
,,18.981,92.281042568,97.1731156396,94.7270791038
,,18.970,92.283670464,97.1730295758,94.7283500199
,,18.959,92.2863072937,97.1729440741,94.7296256839
,,18.951,92.2889530997,97.1728591107,94.7309061052
,,18.940,92.2916079251,97.1727745109,94.732191218
,,18.930,92.2942718132,97.1726904091,94.7334811111
,,18.921,92.2969448078,97.1726067827,94.7347757952
,,18.911,92.299626953,97.1725234736,94.7360752133
,,18.900,92.3023182935,97.1724406014,94.7373794474
,,18.892,92.305018874,97.1723581443,94.7386885092
,,18.881,92.3077287401,97.1722759605,94.7400023503
,,18.870,92.3104479374,97.1721941551,94.7413210463
,,18.862,92.3131765121,97.1721127077,94.7426446099
,,18.851,92.3159145107,97.1720314913,94.743973001
,,18.840,92.3186619802,97.1719505977,94.745306289
,,18.832,92.3214189681,97.1718700075,94.7466444878
,,18.821,92.3241855221,97.1717896083,94.7479875652
,,18.810,92.3269616907,97.171709479,94.7493355848
,,18.799,92.3297475224,97.1716296011,94.7506885618
,,18.791,92.3325430665,97.1715499564,94.7520465114
,,18.780,92.3353483725,97.1714704513,94.7534094119
,,18.770,92.3381634905,97.1713911483,94.7547773194
,,18.761,92.3409884712,97.1713120302,94.7561502507
,,18.751,92.3438233653,97.1712330162,94.7575281908
,,18.740,92.3466682245,97.1711541577,94.7589111911
,,18.732,92.3495231007,97.1710754385,94.7602992696
,,18.721,92.3523880464,97.1709967898,94.7616924181
,,18.710,92.3552631143,97.1709182526,94.7630906835
,,18.702,92.3581483581,97.1708398116,94.7644940848
,,18.691,92.3610438315,97.1707614094,94.7659026204
,,18.680,92.3639495891,97.1706830772,94.7673163331
,,18.672,92.3668656857,97.1706048006,94.7687352432
,,18.661,92.3697921769,97.170526533,94.7701593549
,,18.650,92.3727291187,97.1704482964,94.7715887075
,,18.642,92.3756765675,97.1703700773,94.7730233224
,,18.631,92.3786345805,97.1702918391,94.7744632098
,,18.620,92.3816032153,97.1702135955,94.7759084054
,,18.612,92.3845825301,97.1701353337,94.7773589319
,,18.601,92.3875725835,97.1700570265,94.778814805
,,18.590,92.390573435,97.1699786798,94.7802760574
,,18.580,92.3935851444,97.1699002816,94.781742713
,,18.571,92.3966077721,97.1698218205,94.7832147963
,,18.561,92.3996413792,97.1697432812,94.7846923302
,,18.550,92.4026860275,97.1696646596,94.7861753435
,,18.542,92.4057417791,97.1695859449,94.787663862
,,18.531,92.4088086969,97.1695071299,94.7891579134
,,18.520,92.4118868444,97.169428204,94.7906575242
,,18.512,92.4149762857,97.1693491573,94.7921627215
,,18.501,92.4180770857,97.1692699898,94.7936735377
,,18.490,92.4211893096,97.1691906851,94.7951899973
,,18.482,92.4243130236,97.1691112341,94.7967121288
,,18.471,92.4274482943,97.1690316435,94.7982399689
,,18.460,92.4305951892,97.1689518916,94.7997735404
,,18.452,92.4337537763,97.1688719702,94.8013128733
,,18.441,92.4369241244,97.1687918921,94.8028580082
,,18.430,92.4401063029,97.1687116307,94.8044089668
,,18.422,92.4433003819,97.1686311787,94.8059657803
,,18.411,92.4465064323,97.1685505544,94.8075284934
,,18.400,92.4497245258,97.1684697272,94.8090971265
,,18.392,92.4529547346,97.1683886903,94.8106717124
,,18.381,92.4561971317,97.1683074672,94.8122522995
,,18.370,92.4594517911,97.1682260235,94.8138389073
,,18.360,92.4627187872,97.1681443533,94.8154315703
,,18.351,92.4659981954,97.168062451,94.8170303232
,,18.341,92.4692900918,97.167980346,94.8186352189
,,18.330,92.4725945534,97.1678979996,94.8202462765
,,18.322,92.4759116579,97.1678154071,94.8218635325
,,18.311,92.4792414837,97.1677326015,94.8234870426
,,18.300,92.4825841103,97.1676495417,94.825116826
,,18.292,92.4859396178,97.1675662237,94.8267529208
,,18.281,92.4893080873,97.1674826838,94.8283953855
,,18.270,92.4926896005,97.167398879,94.8300442398
,,18.262,92.4960842404,97.1673148057,94.831699523
,,18.251,92.4994920905,97.1672305031,94.8333612968
,,18.240,92.5029132352,97.1671459267,94.835029581
,,18.232,92.5063477602,97.1670610737,94.8367044169
,,18.221,92.5097957516,97.1669759854,94.8383858685
,,18.210,92.5132572967,97.1668906163,94.8400739565
,,18.202,92.5167324838,97.1668049643,94.841768724
,,18.191,92.520221402,97.1667190724,94.8434702372
,,18.180,92.5237241414,97.1666328945,94.8451785179
,,18.172,92.527240793,97.1665464293,94.8468936112
,,18.161,92.5307714491,97.1664597211,94.8486155851
,,18.150,92.5343162026,97.1663727235,94.8503444631
,,18.142,92.5378751477,97.166285436,94.8520802918
,,18.131,92.5414483795,97.1661979035,94.8538231415
,,18.120,92.5450359942,97.1661100802,94.8555730372
,,18.112,92.548638089,97.1660219661,94.8573300276
,,18.101,92.5522547624,97.1659336065,94.8590941844
,,18.091,92.5558861135,97.1658449563,94.8608655349
,,18.082,92.5595322431,97.1657560161,94.8626441296
,,18.072,92.5631932527,97.1656668312,94.864430042
,,18.061,92.5668692452,97.1655773576,94.8662233014
,,18.050,92.5705603243,97.1654875966,94.8680239605
,,18.042,92.5742665953,97.1653975495,94.8698320724
,,18.031,92.5779881644,97.1653072607,94.8716477126
,,18.020,92.5817251391,97.1652166887,94.8734709139
,,18.012,92.585477628,97.1651258354,94.8753017317
,,18.001,92.5892457413,97.1650347441,94.8771402427
,,17.990,92.5930295899,97.1649433754,94.8789864826
,,17.982,92.5968292863,97.1648517318,94.8808405091
,,17.971,92.6006449444,97.1647598552,94.8827023998
,,17.960,92.6044766792,97.1646677085,94.8845721939
,,17.952,92.6083246069,97.164575295,94.886449951
,,17.941,92.6121888454,97.1644826545,94.88833575
,,17.930,92.6160695138,97.1643897529,94.8902296333
,,17.922,92.6199667324,97.1642965939,94.8921316632
,,17.911,92.6238806232,97.1642032152,94.8940419192
,,17.900,92.6278113094,97.1641095859,94.8959604477
,,17.892,92.6317589158,97.1640157103,94.8978873131
,,17.881,92.6357235686,97.1639216232,94.8998225959
,,17.870,92.6397053954,97.1638272975,94.9017663465
,,17.862,92.6437045255,97.163732738,94.9037186317
,,17.851,92.6477210895,97.1636379764,94.905679533
,,17.840,92.6517552198,97.1635429897,94.9076491047
,,17.832,92.6558070501,97.163447783,94.9096274166
,,17.821,92.659876716,97.1633523848,94.9116145504
,,17.810,92.6639643545,97.1632567762,94.9136105654
,,17.802,92.6680701043,97.163160963,94.9156155336
,,17.791,92.6721941058,97.1630649698,94.9176295378
,,17.780,92.6763365011,97.1629687824,94.9196526417
,,17.772,92.680497434,97.162872407,94.9216849205
,,17.761,92.68467705,97.1627758642,94.9237264571
,,17.751,92.6888754964,97.1626791448,94.9257773206
,,17.742,92.6930929225,97.1625822553,94.9278375889
,,17.731,92.697329479,97.162485212,94.9299073455
,,17.721,92.701585319,97.1623880108,94.9319866649
,,17.712,92.7058605969,97.1622906589,94.9340756279
,,17.702,92.7101554695,97.1621931678,94.9361743186
,,17.691,92.7144700953,97.1620955388,94.938282817
,,17.682,92.7188046348,97.1619977795,94.9404012072
,,17.672,92.7231592506,97.1618998966,94.9425295736
,,17.661,92.7275341071,97.1618018971,94.9446680021
,,17.653,92.731929371,97.1617037891,94.94681658
,,17.642,92.736345211,97.1616055738,94.9489753924
,,17.631,92.740781798,97.1615072644,94.9511445312
,,17.623,92.745239305,97.1614088695,94.9533240873
,,17.612,92.7497179072,97.1613103846,94.9555141459
,,17.601,92.7542177821,97.1612118293,94.9577148057
,,17.593,92.7587391092,97.1611132125,94.9599261609
,,17.582,92.7632820708,97.1610145239,94.9621482973
,,17.571,92.767846851,97.1609157897,94.9643813204
,,17.563,92.7724336368,97.1608170191,94.9666253279
,,17.552,92.7770426171,97.1607181958,94.9688804064
,,17.541,92.7816739836,97.1606193528,94.9711466682
,,17.533,92.7863279304,97.1605204998,94.9734242151
,,17.522,92.7910046542,97.1604216138,94.975713134
,,17.511,92.7957043541,97.160322735,94.9780135446
,,17.500,92.8004272321,97.1602238736,94.9803255528
,,17.492,92.8051734925,97.1601250396,94.9826492661
,,17.481,92.8099433427,97.1600262011,94.9849847719
,,17.470,92.8147369925,97.1599274082,94.9873322004
,,17.462,92.8195546547,97.1598286715,94.9896916631
,,17.451,92.8243965449,97.1597299521,94.9920632485
,,17.440,92.8292628816,97.1596313075,94.9944470946
,,17.432,92.8341538861,97.1595327488,94.9968433175
,,17.421,92.8390697829,97.1594342298,94.9992520063
,,17.410,92.8440107993,97.159335816,95.0016733076
,,17.402,92.8489771658,97.1592375187,95.0041073422
,,17.391,92.8539691161,97.1591392842,95.0065542002
,,17.380,92.858986887,97.1590411861,95.0090140366
,,17.372,92.8640307185,97.158943236,95.0114869772
,,17.361,92.8691008539,97.1588453727,95.0139731133
,,17.350,92.8741975401,97.1587476779,95.016472609
,,17.342,92.879321027,97.1586501634,95.0189855952
,,17.331,92.8844715682,97.1585527602,95.0215121642
,,17.320,92.8896494209,97.1584555585,95.0240524897
,,17.312,92.8948548457,97.1583585704,95.026606708
,,17.301,92.900088107,97.1582617188,95.0291749129
,,17.290,92.9053494728,97.1581651024,95.0317572876
,,17.282,92.9106392149,97.1580687336,95.0343539743
,,17.271,92.9159576091,97.1579725274,95.0369650682
,,17.260,92.9213049348,97.1578765907,95.0395907628
,,17.252,92.9266814757,97.1577809366,95.0422312061
,,17.241,92.9320875193,97.1576854714,95.0448864953
,,17.230,92.9375233574,97.1575903112,95.0475568343
,,17.222,92.9429892859,97.157495469,95.0502423775
,,17.211,92.948485605,97.1574008429,95.0529432239
,,17.200,92.9540126193,97.1573065577,95.0556595885
,,17.192,92.9595706377,97.1572126269,95.0583916323
,,17.181,92.9651599736,97.1571189398,95.0611394567
,,17.170,92.9707809452,97.1570256304,95.0639032878
,,17.162,92.9764338752,97.1569327124,95.0666832938
,,17.151,92.982119091,97.1568400662,95.0694795786
,,17.140,92.9878369249,97.1567478351,95.07229238
,,17.132,92.9935877143,97.156656033,95.0751218737
,,17.121,92.9993718014,97.1565645315,95.0779681664
,,17.110,93.0051895336,97.1564734832,95.0808315084
,,17.102,93.0110412634,97.1563829021,95.0837120828
,,17.091,93.0169273489,97.1562926507,95.0866099998
,,17.080,93.0228481532,97.1562028913,95.0895255222
,,17.072,93.0288040452,97.1561136379,95.0924588416
,,17.061,93.0347953994,97.156024744,95.0954100717
,,17.050,93.040822596,97.1559363812,95.0983794886
,,17.042,93.0468860208,97.1558485639,95.1013672924
,,17.031,93.0529860658,97.1557611362,95.104373601
,,17.020,93.0591231292,97.1556742795,95.1073987043
,,17.012,93.0652976148,97.1555880082,95.1104428115
,,17.001,93.0715099334,97.1555021571,95.1135060452
,,16.990,93.0777605026,97.1554169173,95.11658871
,,16.982,93.0840497446,97.1553323035,95.119691024
,,16.971,93.0903484471,97.1552481408,95.1227982939
,,16.960,93.0966565541,97.1551646302,95.1259105921
,,16.952,93.1029739718,97.1550817866,95.1290278792
,,16.941,93.1093006064,97.1549994255,95.1321500159
,,16.930,93.1156364009,97.1549177577,95.1352770793
,,16.922,93.1219812611,97.1548367984,95.1384090298
,,16.911,93.1283350931,97.1547563534,95.1415457233
,,16.900,93.1346978389,97.1546766435,95.1446872412
,,16.892,93.1410694043,97.1545976838,95.147833544
,,16.881,93.1474496949,97.1545192706,95.1509844827
,,16.873,93.1538386519,97.1544416346,95.1541401432
,,16.862,93.160236181,97.1543645656,95.1573003733
,,16.851,93.1666422227,97.1542883008,95.1604652617
,,16.843,93.1730566824,97.1542128558,95.1636347691
,,16.832,93.1794794658,97.1541380104,95.1668087381
,,16.821,93.1859105123,97.1540640121,95.1699872622
,,16.813,93.1923497273,97.1539908763,95.1731703018
,,16.802,93.1987970162,97.1539183731,95.1763576947
,,16.791,93.2052523178,97.15384676,95.1795495389
,,16.783,93.2117155372,97.1537760527,95.1827457949
,,16.772,93.2181865797,97.1537060113,95.1859462955
,,16.761,93.2246653831,97.1536369033,95.1891511432
,,16.753,93.2311518526,97.1535687446,95.1923602986
,,16.742,93.2376458934,97.1535012853,95.1955735894
,,16.731,93.2441474424,97.1534348031,95.1987911227
,,16.723,93.2506564046,97.153369314,95.2020128593
,,16.712,93.2571726853,97.153304558,95.2052386216
,,16.701,93.2636962203,97.153240823,95.2084685217
,,16.693,93.2702269149,97.1531781251,95.21170252
,,16.682,93.2767646742,97.1531161943,95.2149404342
,,16.671,93.2833094331,97.1530553287,95.2181823809
,,16.662,93.2898610969,97.1529955443,95.2214283206
,,16.652,93.2964195707,97.1529366711,95.2246781209
,,16.642,93.3029847779,97.1528788362,95.2279318071
,,16.632,93.3095566306,97.152821998,95.2311893143
,,16.622,93.3161350461,97.152766228,95.2344506371
,,16.612,93.3227199363,97.1527114831,95.2377157097
,,16.602,93.3293112181,97.1526577773,95.2409844977
,,16.592,93.3359088083,97.1526051842,95.2442569962
,,16.582,93.3425126182,97.152553659,95.2475331386
,,16.572,93.3491225643,97.1525032767,95.2508129205
,,16.562,93.3557385578,97.1524539912,95.2540962745
,,16.552,93.3623605148,97.1524058166,95.2573831657
,,16.542,93.3689883511,97.1523588301,95.2606735906
,,16.532,93.3756219776,97.1523129837,95.2639674807
,,16.522,93.38226131,97.1522682916,95.2672648008
,,16.512,93.3889062635,97.1522248332,95.2705655483
,,16.502,93.3955567489,97.1521825585,95.2738696537
,,16.492,93.4022126812,97.1521414819,95.2771770815
,,16.482,93.4088739753,97.1521016178,95.2804877966
,,16.472,93.4155405461,97.1520630484,95.2838017973
,,16.462,93.4222123039,97.1520257211,95.2871190125
,,16.452,93.4288891633,97.1519896505,95.2904394069
,,16.442,93.4355710387,97.151954851,95.2937629448
,,16.432,93.4422578442,97.1519213372,95.2970895907
,,16.422,93.448949494,97.1518891949,95.3004193445
,,16.412,93.4556458983,97.1518583683,95.3037521333
,,16.402,93.462346971,97.151828872,95.3070879215
,,16.392,93.4690526259,97.1518007207,95.3104266733
,,16.382,93.4757627767,97.151773929,95.3137683529
,,16.372,93.482477337,97.1517485118,95.3171129244
,,16.362,93.4891962203,97.1517244836,95.3204603519
,,16.352,93.4959193399,97.1517018593,95.3238105996
,,16.342,93.5026466091,97.1516806537,95.3271636314
,,16.332,93.5093779411,97.1516608816,95.3305194114
,,16.322,93.5161132491,97.1516426358,95.3338779425
,,16.312,93.5228524432,97.1516258539,95.3372391485
,,16.302,93.5295954364,97.1516105507,95.3406029935
,,16.292,93.5363421416,97.1515967411,95.3439694414
,,16.282,93.5430924718,97.1515843593,95.3473384156
,,16.272,93.5498463424,97.1515735003,95.3507099213
,,16.262,93.5566036661,97.1515641788,95.3540839225
,,16.252,93.5633643556,97.1515564099,95.3574603827
,,16.242,93.5701283236,97.1515502084,95.360839266
,,16.232,93.5768954826,97.1515455894,95.364220536
,,16.222,93.5836657453,97.1515425679,95.3676041566
,,16.212,93.5904390241,97.1515411587,95.3709900914
,,16.202,93.5972152318,97.151541377,95.3743783044
,,16.192,93.6039942807,97.1515432376,95.3777687592
,,16.182,93.6107760835,97.1515466683,95.3811613759
,,16.172,93.6175605541,97.1515517707,95.3845561624
,,16.162,93.6243476052,97.1515585597,95.3879530824
,,16.152,93.631137149,97.1515670505,95.3913520998
,,16.142,93.6379290983,97.151577258,95.3947531781
,,16.132,93.6447233653,97.1515891066,95.398156236
,,16.122,93.6515198638,97.1516027013,95.4015612826
,,16.112,93.6583185062,97.1516180571,95.4049682816
,,16.102,93.665119205,97.1516351891,95.408377197
,,16.092,93.6719218729,97.1516540189,95.4117879459
,,16.082,93.678726423,97.1516746542,95.4152005386
,,16.072,93.685532768,97.15169711,95.418614939
,,16.062,93.6923408206,97.1517214013,95.422031111
,,16.052,93.6991504936,97.1517474473,95.4254489704
,,16.042,93.7059616998,97.1517753581,95.428868529
,,16.032,93.7127743522,97.1518050517,95.432289702
,,16.022,93.7195883636,97.1518366393,95.4357125015
,,16.012,93.7264036467,97.1518701361,95.4391368914
,,16.002,93.7332201149,97.151905458,95.4425627864
,,15.992,93.7400376806,97.1519427182,95.4459901994
,,15.982,93.7468562571,97.1519819317,95.4494190944
,,15.972,93.7536757578,97.1520230125,95.4528493852
,,15.962,93.7604960952,97.1520660759,95.4562810856
,,15.952,93.7673171829,97.1521110345,95.4597141087
,,15.942,93.7741389333,97.1521580048,95.4631484691
,,15.932,93.7809612602,97.1522068982,95.4665840792
,,15.922,93.787784076,97.1522578323,95.4700209542
,,15.912,93.7946072947,97.1523107174,95.473459006
,,15.902,93.8014308286,97.1523656722,95.4768982504
,,15.892,93.8082545921,97.1524226057,95.4803385989
,,15.882,93.8150784974,97.1524816379,95.4837800676
,,15.872,93.8219024593,97.1525426764,95.4872225679
,,15.862,93.8287263901,97.1526058425,95.4906661163
,,15.853,93.8355502047,97.1526710427,95.4941106237
,,15.842,93.8423738156,97.1527382903,95.497556053
,,15.832,93.8491971351,97.1528077083,95.5010024217
,,15.822,93.8560200786,97.1528792013,95.5044496399
,,15.812,93.8628425586,97.1529528932,95.5078977259
,,15.802,93.8696644911,97.1530286875,95.5113465893
,,15.792,93.8764857885,97.1531065976,95.514796193
,,15.782,93.8833063634,97.1531867491,95.5182465562
,,15.772,93.8901261323,97.1532690436,95.521697588
,,15.762,93.8969450079,97.1533534945,95.5251492512
,,15.752,93.9037629029,97.1534402289,95.5286015659
,,15.742,93.9105797346,97.1535291468,95.5320544407
,,15.733,93.9173954159,97.1536202613,95.5355078386
,,15.722,93.9242098596,97.1537135856,95.5389617226
,,15.712,93.9310229785,97.153809249,95.5424161138
,,15.702,93.9378346911,97.1539071492,95.5458709202
,,15.693,93.9446449106,97.1540072991,95.5493261049
,,15.682,93.9514535501,97.1541097119,95.552781631
,,15.672,93.9582605228,97.1542145189,95.5562375208
,,15.662,93.9650657483,97.1543216153,95.5596936818
,,15.652,93.9718691403,97.1544310142,95.5631500772
,,15.643,93.9786706125,97.1545427283,95.5666066704
,,15.633,93.9854700785,97.1546567707,95.5700634246
,,15.622,93.9922674521,97.1547731541,95.5735203031
,,15.612,93.9990626472,97.1548920129,95.5769773301
,,15.602,94.0058555855,97.155013239,95.5804344122
,,15.592,94.0126461815,97.155136845,95.5838915132
,,15.582,94.0194343495,97.1552628437,95.5873485966
,,15.572,94.0262200043,97.1553912477,95.590805626
,,15.563,94.0330030605,97.1555220697,95.5942625651
,,15.553,94.0397834331,97.1556553221,95.5977193776
,,15.543,94.0465610372,97.1557910177,95.6011760274
,,15.533,94.0533357878,97.1559291688,95.6046324783
,,15.523,94.0601076003,97.1560697879,95.6080886941
,,15.513,94.0668763903,97.1562128874,95.6115446388
,,15.503,94.0736420734,97.1563584796,95.6150002765
,,15.493,94.0804045655,97.1565065769,95.6184555712
,,15.483,94.0871637827,97.1566571916,95.6219104871
,,15.473,94.0939196413,97.1568103358,95.6253649885
,,15.463,94.1006720578,97.1569660217,95.6288190398
,,15.453,94.1074209491,97.1571242615,95.6322726053
,,15.443,94.1141662322,97.1572850672,95.6357256497
,,15.433,94.1209078244,97.1574484509,95.6391781376
,,15.423,94.1276456433,97.1576144244,95.6426300338
,,15.412,94.1343796068,97.1577829998,95.6460813033
,,15.402,94.1411096331,97.1579541889,95.649531911
,,15.392,94.1478356409,97.1581280035,95.6529818222
,,15.382,94.1545575491,97.1583044554,95.6564310023
,,15.373,94.161275277,97.1584835562,95.6598794166
,,15.363,94.1679887443,97.1586651846,95.6633269644
,,15.353,94.174697856,97.1588494847,95.6667736703
,,15.343,94.1814025318,97.1590364679,95.6702194999
,,15.332,94.1881026923,97.1592261459,95.6736644191
,,15.322,94.1947982581,97.15941853,95.6771083941
,,15.313,94.2014891506,97.1596136316,95.6805513911
,,15.303,94.2081752916,97.1598113265,95.6839933091
,,15.293,94.2148565859,97.1600117609,95.6874341734
,,15.282,94.2215329555,97.160214946,95.6908739508
,,15.273,94.2282043233,97.160420893,95.6943126081
,,15.263,94.2348706125,97.1606294758,95.6977500441
,,15.253,94.2415317277,97.1608408421,95.7011862849
,,15.242,94.2481875926,97.1610550026,95.7046212976
,,15.233,94.2548381318,97.1612719683,95.70805505
,,15.223,94.2614832703,97.1614916116,95.711487441
,,15.213,94.2681229128,97.1617140811,95.714918497
,,15.202,94.274756985,97.1619393875,95.7183481862
,,15.193,94.2813854134,97.1621675413,95.7217764773
,,15.183,94.2880081254,97.1623984135,95.7252032694
,,15.172,94.2946250259,97.1626321536,95.7286285897
,,15.163,94.3012360429,97.1628687722,95.7320524076
,,15.153,94.3078411058,97.1631081388,95.7354746223
,,15.143,94.3144401193,97.1633504039,95.7388952616
,,15.133,94.3210330136,97.1635954364,95.742314225
,,15.123,94.3276196932,97.1638433873,95.7457315403
,,15.113,94.3342000891,97.1640942666,95.7491471779
,,15.103,94.3407741334,97.1643479421,95.7525610378
,,15.093,94.3473417312,97.1646045655,95.7559731483
,,15.083,94.3539028157,97.1648640037,95.7593834097
,,15.072,94.3604572918,97.1651264089,95.7627918503
,,15.063,94.3670050938,97.1653917906,95.7661984422
,,15.053,94.373546158,97.165660015,95.7696030865
,,15.043,94.3800803897,97.1659312347,95.7730058122
,,15.033,94.3866077266,97.1662053151,95.7764065209
,,15.023,94.3931280742,97.1664824091,95.7798052416
,,15.013,94.3996413716,97.1667623815,95.7832018766
,,15.003,94.4061475246,97.1670453856,95.7865964551
,,14.993,94.4126464742,97.1673312856,95.7899888799
,,14.983,94.4191381262,97.1676202349,95.7933791806
,,14.973,94.425622424,97.1679120974,95.7967672607
,,14.963,94.4320992735,97.1682070266,95.80015315
,,14.953,94.4385686204,97.1685048857,95.8035367531
,,14.943,94.4450303713,97.1688056829,95.8069180271
,,14.933,94.4514844316,97.1691095722,95.8102970019
,,14.923,94.4579307497,97.169416416,95.8136735828
,,14.913,94.4643692316,97.1697263685,95.8170478001
,,14.903,94.4707998288,97.1700392915,95.8204195601
,,14.893,94.477222448,97.1703551928,95.8237888204
,,14.883,94.4836369949,97.1706742269,95.8271556109
,,14.873,94.4900434246,97.1709962549,95.8305198397
,,14.863,94.4964416438,97.1713214314,95.8338815376
,,14.853,94.5028316114,97.1716496171,95.8372406143
,,14.843,94.5092132357,97.1719808193,95.8405970275
,,14.833,94.5155864235,97.1723151928,95.8439508082
,,14.823,94.521951139,97.1726525977,95.8473018683
,,14.813,94.5283072911,97.1729930409,95.850650166
,,14.803,94.5346547872,97.1733366775,95.8539957323
,,14.793,94.5409935979,97.1736833667,95.8573384823
,,14.783,94.5473236332,97.1740331155,95.8606783744
,,14.773,94.5536448019,97.1743859306,95.8640153662
,,14.763,94.5599570112,97.1747419671,95.8673494891
,,14.753,94.5662602405,97.1751010834,95.870680662
,,14.743,94.5725544007,97.1754632863,95.8740088435
,,14.733,94.578839401,97.175828582,95.8773339915
,,14.723,94.5851151491,97.1761971256,95.8806561374
,,14.713,94.5913816364,97.176568775,95.8839752057
,,14.703,94.5976387757,97.1769435363,95.887291156
,,14.693,94.6038864783,97.1773214157,95.890603947
,,14.683,94.6101246538,97.1777024192,95.8939135365
,,14.673,94.6163532099,97.1780867014,95.8972199557
,,14.663,94.6225721574,97.1784741197,95.9005231386
,,14.653,94.6287814121,97.1788646798,95.9038230459
,,14.643,94.6349808885,97.1792583873,95.9071196379
,,14.633,94.6411704997,97.1796552478,95.9104128738
,,14.623,94.6473501567,97.1800552669,95.9137027118
,,14.613,94.653519768,97.1804585986,95.9169891833
,,14.603,94.6596793811,97.1808650995,95.9202722403
,,14.593,94.665828921,97.181274775,95.923551848
,,14.583,94.6719683129,97.18168763,95.9268279715
,,14.573,94.6780974818,97.1821036697,95.9301005757
,,14.563,94.6842163532,97.1825228988,95.933369626
,,14.553,94.6903248525,97.1829453223,95.9366350874
,,14.543,94.6964229053,97.1833709449,95.9398969251
,,14.533,94.7025104375,97.1837997711,95.9431551043
,,14.523,94.708587375,97.1842318055,95.9464095903
,,14.513,94.7146536438,97.1846670526,95.9496603482
,,14.503,94.72070917,97.1851055167,95.9529073434
,,14.493,94.7267538802,97.1855472021,95.9561505411
,,14.483,94.7327877007,97.1859921128,95.9593899067
,,14.473,94.7388105582,97.1864402529,95.9626254056
,,14.463,94.7448223796,97.1868916263,95.965857003
,,14.453,94.7508230918,97.187346237,95.9690846644
,,14.443,94.7568126219,97.1878040886,95.9723083552
,,14.433,94.7627908972,97.1882651847,95.9755280409
,,14.423,94.7687578451,97.188729529,95.978743687
,,14.413,94.7747133933,97.1891971248,95.981955259
,,14.403,94.7865900015,97.1896679754,95.9881289885
,,14.393,94.7984318338,97.1901420841,95.994286959
,,14.383,94.810238603,97.1906194541,96.0004290286
,,14.373,94.8220100229,97.1911000883,96.0065550556
,,14.363,94.833745808,97.1915839896,96.0126648988
,,14.353,94.845445674,97.1920711608,96.0187584174
,,14.343,94.857109337,97.1925616048,96.0248354709
,,14.333,94.8687365146,97.1930553239,96.0308959192
,,14.323,94.8803269247,97.1935523208,96.0369396227
,,14.313,94.8918835769,97.1940524524,96.0429680147
,,14.303,94.9034029174,97.1945558665,96.0489793919
,,14.293,94.9148846669,97.1950625652,96.054973616
,,14.283,94.9263285472,97.1955725506,96.0609505489
,,14.273,94.9377342812,97.1960858247,96.066910053
,,14.263,94.9491015926,97.1966023893,96.0728519909
,,14.253,94.9604335774,97.1971221021,96.0787778397
,,14.243,94.971726606,97.1976451089,96.0846858575
,,14.233,94.9829804052,97.1981714112,96.0905759082
,,14.223,94.9941947024,97.1987010105,96.0964478564
,,14.213,95.0053692265,97.1992339079,96.1023015672
,,14.203,95.0165071431,97.1997699621,96.1081385526
,,14.193,95.0276047625,97.2003093169,96.1139570397
,,14.183,95.0386618165,97.2008519733,96.1197568949
,,14.174,95.0496780378,97.2013979321,96.125537985
,,14.163,95.0606566464,97.2019470527,96.1313018495
,,14.153,95.0715939063,97.2024994773,96.1370466918
,,14.143,95.0824895535,97.2030552063,96.1427723799
,,14.133,95.093343325,97.2036142402,96.1484787826
,,14.123,95.1041584937,97.2041764392,96.1541674664
,,14.113,95.114931279,97.2047419437,96.1598366113
,,14.104,95.1256614211,97.2053107538,96.1654860875
,,14.093,95.1363522319,97.2058827305,96.1711174812
,,14.083,95.1469998983,97.2064580127,96.1767289555
,,14.074,95.1576041639,97.2070366002,96.1823203821
,,14.063,95.1681683785,97.2076183548,96.1878933666
,,14.053,95.1786886976,97.208203414,96.1934460558
,,14.044,95.1891648683,97.2087917771,96.1989783227
,,14.033,95.1996002775,97.2093833068,96.2044917922
,,14.023,95.2099910504,97.2099781391,96.2099845948
,,14.014,95.2203369376,97.210576273,96.2154566053
,,14.003,95.2306413623,97.2111775721,96.2209094672
,,13.993,95.2409004202,97.2117821707,96.2263412955
,,13.983,95.2511138657,97.2123900675,96.2317519666
,,13.973,95.2612851573,97.213001127,96.2371431422
,,13.964,95.2714103625,97.213615482,96.2425129222
,,13.953,95.281492963,97.2142329976,96.2478629803
,,13.944,95.2915290076,97.2148538055,96.2531914066
,,13.933,95.3015220011,97.2154777715,96.2584998863
,,13.923,95.3114679743,97.2161050262,96.2637865002
,,13.913,95.3213666903,97.2167355672,96.2690511288
,,13.903,95.3312216872,97.2173692617,96.2742954745
,,13.893,95.34102897,97.2180062382,96.2795176041
,,13.883,95.3507920985,97.2186463645,96.2847192315
,,13.874,95.3605070608,97.2192897681,96.2898984144
,,13.863,95.3701774383,97.2199363174,96.2950568778
,,13.854,95.3797992027,97.2205861386,96.3001926706
,,13.843,95.3893759564,97.2212391011,96.3053075287
,,13.834,95.3989036552,97.2218953296,96.3103994924
,,13.823,95.4083859222,97.2225546946,96.3154703084
,,13.813,95.4178186978,97.2232173193,96.3205180086
,,13.803,95.4272056253,97.2238830751,96.3255443502
,,13.793,95.4365426301,97.2245520839,96.330547357
,,13.784,95.4458333754,97.2252242179,96.3355287967
,,13.773,95.4550776633,97.2258994742,96.3404885688
,,13.764,95.4642713975,97.2265779727,96.3454246851
,,13.753,95.4734182702,97.2272595871,96.3503389287
,,13.744,95.4825141713,97.2279444358,96.3552293036
,,13.733,95.491562812,97.2286323933,96.3600976027
,,13.723,95.5005600688,97.2293235768,96.3649418228
,,13.714,95.5095096714,97.2300178616,96.3697637665
,,13.703,95.5184114303,97.2307152442,96.3745633372
,,13.694,95.5272612028,97.2314158393,96.3793385211
,,13.684,95.5360627455,97.2321195242,96.3840911348
,,13.673,95.5448158727,97.2328262947,96.3888210837
,,13.664,95.5535164235,97.2335362634,96.3935263435
,,13.653,95.5621681805,97.234249309,96.3982087448
,,13.643,95.5707669715,97.2349655425,96.402866257
,,13.634,95.5793165959,97.2356848435,96.4075007197
,,13.624,95.5878168744,97.2364072076,96.412112041
,,13.613,95.5962676289,97.2371326302,96.4167001295
,,13.604,95.6046646656,97.237861219,96.4212629423
,,13.594,95.6130118162,97.238592856,96.4258023361
,,13.583,95.6213089067,97.2393275362,96.4303182215
,,13.574,95.6295517285,97.240065365,96.4348085467
,,13.564,95.6377441363,97.2408062261,96.4392751812
,,13.553,95.64588596,97.2415501143,96.4437180372
,,13.543,95.6539729774,97.2422971321,96.4481350548
,,13.534,95.6620090654,97.2430471655,96.4525281154
,,13.524,95.6699940581,97.2438002086,96.4568971333
,,13.513,95.6779277908,97.2445562558,96.4612420233
,,13.504,95.6858060245,97.245315406,96.4655607153
,,13.494,95.6936326642,97.2460775478,96.469855106
,,13.484,95.7014075495,97.2468426749,96.4741251122
,,13.473,95.7091305214,97.2476107813,96.4783706513
,,13.463,95.716797326,97.2483819621,96.4825896441
,,13.454,95.7244118948,97.2491561086,96.4867840017
,,13.444,95.7319740729,97.2499332143,96.4909536436
,,13.434,95.739483707,97.2507132723,96.4950984896
,,13.423,95.746940645,97.251496276,96.4992184605
,,13.413,95.7543406176,97.2522823159,96.5033114668
,,13.404,95.7616875866,97.2530712868,96.5073794367
,,13.394,95.7689814044,97.2538631814,96.5114222929
,,13.384,95.7762219248,97.2546579926,96.5154399587
,,13.374,95.783409003,97.255455713,96.519432358
,,13.364,95.7905424957,97.256256335,96.5233994154
,,13.353,95.7976222612,97.2570598511,96.5273410561
,,13.344,95.8046440133,97.257866345,96.5312551792
,,13.334,95.8116117518,97.2586757167,96.5351437342
,,13.324,95.8185253394,97.2594879581,96.5390066487
,,13.314,95.8253846402,97.2603030612,96.5428438507
,,13.304,95.8321895199,97.2611210179,96.5466552689
,,13.294,95.8389398456,97.2619418198,96.5504408327
,,13.284,95.8456354861,97.2627654585,96.5542004723
,,13.274,95.8522763114,97.2635919254,96.5579341184
,,13.263,95.8588621933,97.2644212121,96.5616417027
,,13.253,95.8653888333,97.2652533927,96.565321113
,,13.244,95.8718602718,97.2660883746,96.5689743232
,,13.234,95.8782763851,97.2669261485,96.5726012668
,,13.224,95.8846370513,97.2677667055,96.5762018784
,,13.214,95.8909421497,97.2686100363,96.579776093
,,13.204,95.8971915614,97.2694561316,96.5833238465
,,13.194,95.903385169,97.270304982,96.5868450755
,,13.184,95.9095228566,97.2711565777,96.5903397172
,,13.174,95.91560451,97.2720109092,96.5938077096
,,13.164,95.9216300165,97.2728679667,96.5972489916
,,13.154,95.927599265,97.2737277402,96.6006635026
,,13.144,95.933512146,97.2745902198,96.6040511829
,,13.134,95.9393685515,97.2754553951,96.6074119733
,,13.124,95.9451683752,97.2763232561,96.6107458157
,,13.114,95.9509115125,97.2771937923,96.6140526524
,,13.104,95.9565978603,97.2780669932,96.6173324267
,,13.094,95.9622273171,97.2789428482,96.6205850826
,,13.084,95.967799783,97.2798213466,96.6238105648
,,13.074,95.9733151599,97.2807024775,96.6270088187
,,13.064,95.9787733513,97.28158623,96.6301797907
,,13.054,95.9841742621,97.282472593,96.6333234276
,,13.044,95.9895177992,97.2833615553,96.6364396773
,,13.034,95.9948080651,97.284253045,96.639530555
,,13.024,96.000040779,97.2851471123,96.6425939457
,,13.014,96.0052158527,97.2860437457,96.6456297992
,,13.004,96.0103331993,97.2869429336,96.6486380665
,,12.994,96.0153927339,97.2878446642,96.651618699
,,12.984,96.020394373,97.2887489256,96.6545716493
,,12.974,96.0253380351,97.2896557058,96.6574968705
,,12.964,96.0302236402,97.2905649928,96.6603943165
,,12.954,96.0350511099,97.2914767742,96.6632639421
,,12.944,96.0398203677,97.2923910379,96.6661057028
,,12.934,96.0445355237,97.2933077218,96.6689216227
,,12.924,96.0491923219,97.294226864,96.671709593
,,12.914,96.053790691,97.2951484519,96.6744695714
,,12.904,96.058330561,97.2960724725,96.6772015167
,,12.894,96.0628118639,97.2969989131,96.6799053885
,,12.884,96.0672345333,97.2979277605,96.6825811469
,,12.874,96.0716026782,97.2988589594,96.6852308188
,,12.864,96.0759120636,97.2997925399,96.6878523017
,,12.854,96.0801626283,97.3007284887,96.6904455585
,,12.844,96.0843543129,97.3016667924,96.6930105527
,,12.834,96.0884870597,97.3026074374,96.6955472486
,,12.824,96.0925608128,97.30355041,96.6980556114
,,12.814,96.0965796754,97.3044956612,96.7005376683
,,12.804,96.1005394384,97.3054432135,96.702991326
,,12.794,96.1044400512,97.3063930528,96.705416552
,,12.784,96.1082814646,97.307345165,96.7078133148
,,12.774,96.1120677761,97.3082995057,96.7101836409
,,12.764,96.115794796,97.3092560918,96.7125254439
,,12.754,96.1194624807,97.310214909,96.7148386949
,,12.744,96.1230707883,97.3111759426,96.7171233655
,,12.734,96.1266238082,97.3121391528,96.7193814805
,,12.724,96.1301173722,97.3131045512,96.7216109617
,,12.714,96.133551444,97.3140721229,96.7238117834
,,12.704,96.1369259888,97.3150418528,96.7259839208
,,12.694,96.140245086,97.3160137058,96.7281293959
,,12.684,96.1435045914,97.3169876879,96.7302461396
,,12.674,96.1467044755,97.3179637839,96.7323341297
,,12.664,96.1498488094,97.318941962,96.7343953857
,,12.654,96.1529334676,97.3199222241,96.7364278458
,,12.644,96.1559584261,97.3209045547,96.7384314904
,,12.634,96.158923663,97.3218889379,96.7404063005
,,12.624,96.1618332358,97.3228753468,96.7423542913
,,12.614,96.1646830464,97.3238637778,96.7442734121
,,12.604,96.1674730783,97.3248542148,96.7461636465
,,12.594,96.1702073779,97.3258466344,96.7480270061
,,12.584,96.1728818688,97.3268410288,96.7498614488
,,12.574,96.1755005898,97.3278373771,96.7516689834
,,12.564,96.1780594792,97.3288356686,96.7534475739
,,12.554,96.1805585296,97.3298358866,96.7551972081
,,12.544,96.1830017667,97.3308380141,96.7569198904
,,12.534,96.1853851525,97.3318420358,96.7586135941
,,12.524,96.1877086851,97.3328479348,96.76027831
,,12.514,96.189976376,97.333855698,96.761916037
,,12.504,96.1921842123,97.3348653056,96.7635247589
,,12.494,96.1943361955,97.335876747,96.7651064713
,,12.484,96.1964283297,97.3368899996,96.7666591647
,,12.474,96.198460622,97.337905046,96.768182834
,,12.464,96.2004370584,97.3389218794,96.7696794689
,,12.454,96.2023536693,97.3399404727,96.771147071
,,12.444,96.2042144296,97.3409608217,96.7725876257
,,12.435,96.2060153881,97.3419828964,96.7739991423
,,12.424,96.2077605081,97.3430066952,96.7753836016
,,12.414,96.209445857,97.344032185,96.776739021
,,12.404,96.2110714552,97.3450593478,96.7780654015
,,12.394,96.2126412474,97.3460881858,96.7793647166
,,12.384,96.2141513307,97.3471186614,96.7806349961
,,12.374,96.215605637,97.3481507798,96.7818782084
,,12.364,96.2170002832,97.3491845002,96.7830923917
,,12.354,96.2183391882,97.3502198304,96.7842795093
,,12.344,96.2196184894,97.3512567267,96.785437608
,,12.334,96.2208420918,97.3522951994,96.7865686456
,,12.324,96.2220061538,97.3533352019,96.7876706778
,,12.314,96.2231145664,97.3543767472,96.7887456568
,,12.304,96.2241635094,97.3554197855,96.7897916474
,,12.294,96.2251568591,97.3564643325,96.7908105958
,,12.284,96.2260908173,97.3575103356,96.7918005764
,,12.274,96.2269692451,97.358557813,96.792763529
,,12.264,96.2277883668,97.3596067088,96.7936975378
,,12.254,96.228552028,97.3606570444,96.7946045362
,,12.244,96.2292564759,97.3617087605,96.7954826182
